Repository: charlesll/xanes-mayotte

# XAS Analysis & Thermodynamic Modelling - Mayotte Volcanic Samples
X-ray Absorption Spectroscopy (XAS) analysis and thermodynamic modelling pipeline for Mayotte volcanic samples, including Fe K-edge and S K-edge XANES analysis with redox state determination.

## 🚀 Quick Start

**Recommended method** - Docker ensures reproducibility across all systems. After installing Docker (see the instructions online), run in a terminal: 

```bash

# 2. Run complete pipeline (XAS + Thermodynamic Modelling)
./docker-run.sh all

# Or run components separately:
./docker-run.sh run     # XAS analysis only
./docker-run.sh model   # Thermodynamic modelling only
./docker-run.sh help    # Show all commands
```

**That's it!** Results will be in `figures/` and `results/` directories.

📖 **In-depth Docker guide**: See [`DOCKER.md`](DOCKER.md)

---

## 🔬 Overview

This repository provides the code to replicate the results from the publication

*Charles Le Losq, Roberto Moretti, Etienne Médard, Carole Berthod, Federica Schiavi, Nicolas Trcera, Elodie Lebas (2025) Oxidation state of Mayotte magmatic series: insights from Fe and S
K-edge XANES spectroscopy. Submitted to Journal Volcanica.*

It leverages two scripts to perform the analysis, as described below.

### XAS Analysis (`src/analysis_publication.py`)

This scripts uses [xraylarch](https://xraypy.github.io/xraylarch/) and [rampy](https://charlesll.github.io/rampy/) to 

- treat the Fe K-edge XANES spectra and provide Fe redox state determination (Fe³⁺/Feᵀᴼᵀ)
- treat the S K-edge XANES spectra and provide sulfur speciation (S²⁻, S⁶⁺)
- perform beam-damage analysis
- generate figures

### Thermodynamic Modelling (`src/modelling.py`)

This scripts leverages the compositional data (including volatile contents and S/Fe redox states) available in `results/Results_synthese.xlsx` to calculate magmatic fO₂ by inverse modelling using the [Moretti and Ottonello (2005) IPA model](https://github.com/charlesll/sulfur-magma). Results are compared with various models.

---

# Clone or download this repository
cd Mayotte_publication

# Ready to use!
```

**That's it!** Docker handles all dependencies, including:
- Python 3.10 and all packages
- Fortran compiler (gfortran)
- ctsfg6 compilation
- System libraries (HDF5, BLAS, LAPACK)

# Prerequisites: Python 3.10+, gfortran

# Create virtual environment
python3 -m venv venv
source venv/bin/activate  # macOS/Linux

# Compile Fortran code
cd src
gfortran ctsfg6.for -o ctsfg6
chmod +x ctsfg6
cd ..
```

**⚠️ Note**: Local installation does not work on Windows without WSL due to Fortran requirements.

---

## 🎯 Usage

# Complete pipeline (XAS + Modelling)
./docker-run.sh all

# Individual components
./docker-run.sh run     # XAS analysis only (~15-20 min)
./docker-run.sh model   # Thermodynamic modelling only (~2-5 min)

# Utilities
./docker-run.sh exec    # Open interactive shell in container
./docker-run.sh logs    # View execution logs
./docker-run.sh clean   # Remove container and image
./docker-run.sh help    # Show all available commands
```

# Thermodynamic modelling (requires Results_synthese.xlsx from XAS)
python modelling.py
```

# Check results
ls figures/Iron/ figures/Sulfur/ figures/Modelling/
ls results/*.csv results/modelling/*.csv
```

---

## 📊 Output Files

### XAS Analysis Results

**Figures** (`figures/`):
- `calibration.pdf` - Fe centroid vs. Fe³⁺/Feᵀᴼᵀ calibration curve
- `Spectra_refs.pdf` - Fe reference spectra (multi-panel)
- `Spectra_samples.pdf` - Fe sample spectra overlay
- `Spectra_S_samples.pdf` - S sample spectra overlay
- `Fe_beam_damage.pdf` - Time-series analysis (7112, 7114 eV)
- `S_damage.pdf` - S beam damage with logarithmic fits
- `Iron/*.pdf` - Individual Fe spectra with peak fits
- `Sulfur/*.pdf` - Individual S spectra with Gaussian deconvolution

**Results** (`results/`):
- `Fe_res.csv` - Fe redox results (centroid, Fe³⁺/Feᵀᴼᵀ, multiple methods)
- `S_res.csv` - S speciation (S⁶⁺/Sᵀᴼᵀ by L2021, J2010, LL2023)
- `colors.csv` - Consistent color scheme for all samples
- `Results_synthese.xlsx` - Combined dataset used as input for modelling, manually created from `Fe_res.csv` and `S_res.csv` as well as other analysis (Boulliung model, Bell MELTS-OSaS, etc.).

### Thermodynamic Modelling Results

**Figures** (`figures/Modelling/`):
- `Temperature_SiO2.pdf` - Temperature vs. SiO₂ content
- `models.pdf` - 6-panel comparison (Fe, S, ΔQFM)
- `dQFM_Fe3.pdf` - ΔQFM comparison for Fe-based models
- `dQFM_S6.pdf` - ΔQFM comparison for S-based models
- `dFMQ_allmethods.pdf` - Comprehensive comparison (MELTS-OSaS, Fe redox, S redox)

**Results** (`results/`):
- `dQFM_models.csv` - calculated deviations to the Fayalite-Magnetite-Quartz buffer (ΔQFM):
  - Sample names
  - ΔQFM from Fe data: IPA (Moretti 2005), KC1991, B2018
  - ΔQFM from S data: IPA (Moretti 2005), J2010, BW2023
- `modelling/dQFM_Moretti2005_on_Fe3_adjustment.csv` - Legacy format (IPA Fe³⁺ optimization only)

---

## 🔬 Scientific Methods

File: results/Fe_res.csv
,filename,sample,check_good,f1,f2,Fe3_area_ratio,centroid_fit,centroid_trapz,redox_F2017,redox_m
0,GFL_PL_780_11_07_CORE_pt10_01.dat,GFL_PL_780_11_07_CORE,1,7112.285,7113.951,0.428,7112.997,7112.9219606197685,30.0,0.22
1,GFL_PL_780_11_07_CORE_pt6_01.dat,GFL_PL_780_11_07_CORE,1,7112.298,7113.956,0.416,7112.988,7112.902678862605,29.0,0.22
2,GFL_PL_780_11_07_CORE_pt7_01.dat,GFL_PL_780_11_07_CORE,1,7112.284,7113.938,0.424,7112.986,7112.893586808899,29.0,0.22
3,GFL_PL_780_11_07_CORE_pt8_01.dat,GFL_PL_780_11_07_CORE,1,7112.295,7113.957,0.419,7112.991,7112.929001723371,29.0,0.22
4,GFL_PL_780_11_07_CORE_pt9_01.dat,GFL_PL_780_11_07_CORE,1,7112.283,7113.93,0.423,7112.98,7112.915293732117,29.0,0.21
8,GFL_PL_780_11_07_POI1_04.dat,GFL_PL_780_11_07,1,7112.323,7114.007,0.407,7113.008,7112.905003745908,28.0,0.23
9,GFL_PL_780_11_07_POI2_01.dat,GFL_PL_780_11_07,1,7112.326,7113.999,0.406,7113.006,7112.874953243521,28.0,0.23
10,GFL_PL_780_11_07_POI3_01.dat,GFL_PL_780_11_07,1,7112.324,7114.013,0.405,7113.008,7112.91227509883,28.0,0.23
11,GFL_PL_780_11_07_POI4_01.dat,GFL_PL_780_11_07,1,7112.328,7113.999,0.404,7113.004,7112.890206750795,28.0,0.23
12,GFL_PL_780_11_07_POI5_01.dat,GFL_PL_780_11_07,1,7112.335,7114.013,0.405,7113.015,7112.921649751419,28.0,0.23
13,GFL_PL_780_11_07_ptmaps10_01.dat,GFL_PL_780_11_07_MAP,1,7112.313,7113.962,0.413,7112.995,7112.8802178338265,28.0,0.22
14,GFL_PL_780_11_07_ptmaps11_01.dat,GFL_PL_780_11_07_MAP,1,7112.348,7114.033,0.402,7113.025,7112.85667099496,28.0,0.24
15,GFL_PL_780_11_07_ptmaps12_01.dat,GFL_PL_780_11_07_MAP,1,7112.316,7113.981,0.446,7113.058,7112.972109185397,31.0,0.25
16,GFL_PL_780_11_07_ptmaps13_01.dat,GFL_PL_780_11_07_MAP,1,7112.309,7113.969,0.405,7112.982,7112.893611118078,28.0,0.22
17,GFL_PL_780_11_07_ptmaps14_01.dat,GFL_PL_780_11_07_MAP,1,7112.303,7113.956,0.404,7112.971,7112.861160868797,28.0,0.21
18,GFL_PL_780_11_07_ptmaps15_01.dat,GFL_PL_780_11_07_MAP,1,7112.303,7113.95,0.407,7112.973,7112.902352632383,28.0,0.21
19,GFL_PL_780_11_07_ptmaps16_01.dat,GFL_PL_780_11_07_MAP,1,7112.289,7113.953,0.417,7112.982,7112.879877445534,29.0,0.22
20,GFL_PL_780_11_07_ptmaps17_01.dat,GFL_PL_780_11_07_MAP,1,7112.305,7113.971,0.422,7113.007,7112.919967337603,29.0,0.23
21,GFL_PL_780_11_07_ptmaps18_01.dat,GFL_PL_780_11_07_MAP,1,7112.299,7113.946,0.42,7112.991,7112.894026794855,29.0,0.22
22,GFL_PL_780_11_07_ptmaps19_01.dat,GFL_PL_780_11_07_MAP,1,7112.297,7113.951,0.41,7112.975,7112.871034120903,28.0,0.21
24,GFL_PL_780_11_07_ptmaps20_01.dat,GFL_PL_780_11_07_MAP,1,7112.309,7113.972,0.476,7113.1,7113.033313893016,33.0,0.28
29,GFL_PL_780_11_07_ptmaps2_01.dat,GFL_PL_780_11_07_MAP,1,7112.332,7113.896,0.416,7112.983,7112.911309450023,27.0,0.22
30,GFL_PL_780_11_07_ptmaps3_01.dat,GFL_PL_780_11_07_MAP,1,7112.338,7113.987,0.409,7113.012,7112.90788049699,28.0,0.23
31,GFL_PL_780_11_07_ptmaps4_01.dat,GFL_PL_780_11_07_MAP,1,7112.326,7113.978,0.417,7113.016,7112.939303453397,29.0,0.23
32,GFL_PL_780_11_07_ptmaps5_01.dat,GFL_PL_780_11_07_MAP,1,7112.326,7113.977,0.412,7113.006,7112.911915578228,28.0,0.23
33,GFL_PL_780_11_07_ptmaps6_01.dat,GFL_PL_780_11_07_MAP,1,7112.332,7113.988,0.428,7113.041,7112.954755465674,30.0,0.25
34,GFL_PL_780_11_07_ptmaps7_01.dat,GFL_PL_780_11_07_MAP,1,7112.33,7113.999,0.481,7113.133,7113.057136929141,34.0,0.29
35,GFL_PL_780_11_07_ptmaps8_01.dat,GFL_PL_780_11_07_MAP,1,7112.332,7113.962,0.411,7113.002,7112.908531410823,28.0,0.23
36,GFL_PL_780_11_07_ptmaps9_01.dat,GFL_PL_780_11_07_MAP,1,7112.327,7113.969,0.403,7112.99,7112.90175030913,28.0,0.22
37,780_11_07_50prct_long_01.dat,GFL_PL_780_11_07,1,7112.294,7113.965,0.389,7112.944,7112.84561500274,27.0,0.2
38,780_11_07_50prct_long_02.dat,GFL_PL_780_11_07,1,7112.261,7113.922,0.404,7112.933,7112.827782198444,28.0,0.19
39,780_11_07_100prct_long_01.dat,GFL_PL_780_11_07,1,7112.306,7113.98,0.412,7112.995,7112.89484556409,29.0,0.22
40,780_11_07_100prct_long_02.dat,GFL_PL_780_11_07,1,7112.294,7113.978,0.415,7112.993,7112.886612563775,29.0,0.22
41,GFL_08_01_CORE_pt1_01.dat,GFL_08_01_CORE,1,7112.266,7113.919,0.388,7112.908,7112.797306867878,27.0,0.18
44,GFL_08_01_CORE_pt4_01.dat,GFL_08_01_CORE,1,7112.258,7114.019,0.418,7112.994,7112.928940456159,31.0,0.22
45,GFL_08_01_CORE_pt5_01.dat,GFL_08_01_CORE,1,7112.27,7113.928,0.395,7112.924,7112.84377640413,27.0,0.19
50,GFL_08_01_POI2_01.dat,GFL_08_01,1,7112.309,7113.97,0.4,7112.974,7112.847034456164,28.0,0.21
51,GFL_08_01_POI3_01.dat,GFL_08_01,1,7112.335,7114.003,0.414,7113.025,7112.893049563827,29.0,0.24
52,GFL_08_01_POI4_01.dat,GFL_08_01,1,7112.299,7113.979,0.397,7112.965,7112.853021546212,28.0,0.21
53,GFL_08_01_POI5_01.dat,GFL_08_01,1,7112.2,7114.163,0.0,7112.2,7108.90414162128,0.0,0.0
54,GFL_DR21_01_06_pt1_01.dat,GFL_DR21_01_06,1,7112.258,7113.904,0.381,7112.885,7112.789446643264,26.0,0.17
55,GFL_DR21_01_06_pt2_01.dat,GFL_DR21_01_06,1,7112.268,7113.929,0.379,7112.898,7112.789170488738,26.0,0.17
56,GFL_DR21_01_06_pt3_01.dat,GFL_DR21_01_06,1,7112.266,7113.916,0.386,7112.902,7112.812778008649,26.0,0.18
57,GFL_DR21_01_06_pt4_01.dat,GFL_DR21_01_06,1,7112.293,7113.992,0.423,7113.012,7112.931412025859,30.0,0.23
58,GFL_DR22_02_03_pt1_01.dat,GFL_DR22_02_03,1,7112.274,7113.95,0.445,7113.02,7112.914916606857,31.0,0.23
60,GFL_DR22_02_03_pt3_01.dat,GFL_DR22_02_03,1,7112.264,7113.935,0.447,7113.011,7112.88867881933,31.0,0.23
62,GFL_DR22_02_03_pt5_01.dat,GFL_DR22_02_03,1,7112.276,7113.948,0.446,7113.022,7112.941922539485,31.0,0.24
63,DR08-02_Fe-pt1_01.dat,DR_08_02,1,7112.4,7114.088,0.43,7113.126,7112.990101157844,30.0,0.29
64,DR08-02_Fe-pt2_01.dat,DR_08_02,1,7112.4,7114.097,0.424,7113.12,7112.990360002796,30.0,0.29
65,DR08-02_Fe-pt3_01.dat,DR_08_02,1,7112.4,7114.109,0.431,7113.136,7112.989300293546,31.0,0.3
66,DR08-02_Fe-pt4_01.dat,DR_08_02,1,7112.4,7114.114,0.434,7113.143,7113.019526749968,31.0,0.3
67,DR08-02_Fe-pt5_01.dat,DR_08_02,1,7112.4,7114.105,0.448,7113.164,7113.034048564174,32.0,0.31
68,DR17_04_02_POI1_01.dat,MAY15-DR17-04-02,1,7112.355,7114.113,0.512,7113.256,7113.0926878265545,39.0,0.36
69,DR17_04_02_POI2_01.dat,MAY15-DR17-04-02,1,7112.371,7114.12,0.516,7113.273,7113.108861876943,39.0,0.37
70,DR17_04_02_POI3_01.dat,MAY15-DR17-04-02,1,7112.367,7114.118,0.516,7113.271,7113.1296276139765,39.0,0.37
71,DR17_04_02_POI4_01.dat,MAY15-DR17-04-02,1,7112.374,7114.128,0.509,7113.266,7113.107056264409,39.0,0.37
72,DR13-01-01_POI1_01.dat,MAY15-DR13-01-01,1,7112.32,7114.028,0.43,7113.054,7112.91647015844,31.0,0.25
73,DR13-01-01_POI2_01.dat,MAY15-DR13-01-01,1,7112.317,7114.025,0.434,7113.058,7112.927534496543,31.0,0.25
74,DR13-01-01_POI3_01.dat,MAY15-DR13-01-01,1,7112.312,7114.029,0.444,7113.075,7112.9366327762655,32.0,0.26
75,DR13-01-01_POI4_01.dat,MAY15-DR13-01-01,1,7112.338,7114.029,0.438,7113.079,7112.9624063314395,31.0,0.27
76,DR13-01-01_POI5_01.dat,MAY15-DR13-01-01,1,7112.339,7114.026,0.417,7113.043,7112.910481675974,29.0,0.25
79,DR07-02-07_POI4_01.dat,MAY02-DR07_02_07,1,7112.318,7114.023,0.469,7113.117,7113.00544690737,34.0,0.29
80,DR07-02-07_POI6_01.dat,MAY02-DR07_02_07,1,7112.323,7114.045,0.426,7113.057,7112.89981657985,31.0,0.25
81,DR07-02-07_POI7_01.dat,MAY02-DR07_02_07,1,7112.326,7114.034,0.435,7113.069,7112.917243767595,31.0,0.26
82,DR07-02-07_POI8_01.dat,MAY02-DR07_02_07,1,7112.329,7114.041,0.431,7113.067,7112.911119027647,31.0,0.26
83,DR07-02-07_POI9_01.dat,MAY02-DR07_02_07,1,7112.336,7114.045,0.442,7113.091,7112.983431320416,32.0,0.27
84,DR06-02-01-pt1_01.dat,DR06_02_01,1,7112.287,7113.997,0.489,7113.123,7113.006495201944,36.0,0.29
85,DR06-02-01-pt1_02.dat,DR06_02_01,1,7112.289,7114.012,0.484,7113.123,7113.010156575516,35.0,0.29
86,DR06-02-01-pt2_01.dat,DR06_02_01,1,7112.305,7114.021,0.484,7113.135,7113.018759177163,35.0,0.3
87,DR06-02-01-pt2_02.dat,DR06_02_01,1,7112.288,7114.002,0.486,7113.121,7112.999372861421,35.0,0.29
89,DR06-02-01_1_POI1_01.dat,DR06_02_01,1,7112.302,7114.008,0.469,7113.102,7112.969911410462,34.0,0.28
90,DR03-02_Femaptest_POI1_01.dat,DR03_02,1,7112.4,7114.073,0.416,7113.097,7112.985218599141,29.0,0.27
91,DR03-02_Femaptest_POI2_01.dat,DR03_02,1,7112.4,7114.095,0.421,7113.114,7112.972656734422,30.0,0.28
92,DR03-02_Femaptest_POI3_01.dat,DR03_02,1,7112.4,7114.092,0.418,7113.108,7112.9758680737405,29.0,0.28
94,DR04-06-pt1_01.dat,MAY01-DR04-06,1,7112.354,7114.025,0.394,7113.012,7112.919218408456,27.0,0.23
95,DR04-06-pt2_01.dat,MAY01-DR04-06,1,7112.361,7114.018,0.396,7113.017,7112.888827694017,27.0,0.23
96,DR04-06-pt3_01.dat,MAY01-DR04-06,1,7112.351,7114.007,0.395,7113.006,7112.891556201992,27.0,0.23
97,DR05-04_Femaptest_POI1_01.dat,DR05_04,1,7112.4,7114.099,0.438,7113.144,7113.0146562298305,31.0,0.3
98,DR05-04_Femaptest_POI2_01.dat,DR05_04,1,7112.4,7114.11,0.44,7113.152,7113.032474547068,31.0,0.3
99,DR05-04_Femaptest_POI3_01.dat,DR05_04,1,7112.4,7114.101,0.445,7113.157,7113.018049976623,32.0,0.31
106,DR090105a_3_POI7_01.dat,DR09_01_05,1,7112.4,7114.2,0.599,7113.478,7113.297767104914,51.0,0.51

File: results/Fe_res.csv
,filename,sample,check_good,f1,f2,Fe3_area_ratio,centroid_fit,centroid_trapz,redox_F2017,redox_m
0,GFL_PL_780_11_07_CORE_pt10_01.dat,GFL_PL_780_11_07_CORE,1,7112.285,7113.951,0.428,7112.997,7112.921957645986,30.0,0.22
1,GFL_PL_780_11_07_CORE_pt6_01.dat,GFL_PL_780_11_07_CORE,1,7112.298,7113.956,0.416,7112.988,7112.902682548089,29.0,0.22
2,GFL_PL_780_11_07_CORE_pt7_01.dat,GFL_PL_780_11_07_CORE,1,7112.284,7113.938,0.424,7112.986,7112.89358719782,29.0,0.22
3,GFL_PL_780_11_07_CORE_pt8_01.dat,GFL_PL_780_11_07_CORE,1,7112.295,7113.957,0.419,7112.991,7112.929001718871,29.0,0.22
4,GFL_PL_780_11_07_CORE_pt9_01.dat,GFL_PL_780_11_07_CORE,1,7112.283,7113.93,0.423,7112.98,7112.915299610409,29.0,0.21
8,GFL_PL_780_11_07_POI1_04.dat,GFL_PL_780_11_07,1,7112.323,7114.007,0.407,7113.008,7112.90500415434,28.0,0.23
9,GFL_PL_780_11_07_POI2_01.dat,GFL_PL_780_11_07,1,7112.326,7113.999,0.406,7113.006,7112.874953245189,28.0,0.23
10,GFL_PL_780_11_07_POI3_01.dat,GFL_PL_780_11_07,1,7112.324,7114.013,0.405,7113.008,7112.912275080826,28.0,0.23
11,GFL_PL_780_11_07_POI4_01.dat,GFL_PL_780_11_07,1,7112.328,7113.999,0.404,7113.004,7112.890206531094,28.0,0.23
12,GFL_PL_780_11_07_POI5_01.dat,GFL_PL_780_11_07,1,7112.335,7114.013,0.405,7113.015,7112.921649745107,28.0,0.23
13,GFL_PL_780_11_07_ptmaps10_01.dat,GFL_PL_780_11_07_MAP,1,7112.313,7113.962,0.413,7112.995,7112.880217840386,28.0,0.22
14,GFL_PL_780_11_07_ptmaps11_01.dat,GFL_PL_780_11_07_MAP,1,7112.348,7114.033,0.402,7113.025,7112.856669660441,28.0,0.24
15,GFL_PL_780_11_07_ptmaps12_01.dat,GFL_PL_780_11_07_MAP,1,7112.316,7113.981,0.446,7113.058,7112.972109189619,31.0,0.25
16,GFL_PL_780_11_07_ptmaps13_01.dat,GFL_PL_780_11_07_MAP,1,7112.309,7113.969,0.405,7112.982,7112.893614350905,28.0,0.22
17,GFL_PL_780_11_07_ptmaps14_01.dat,GFL_PL_780_11_07_MAP,1,7112.303,7113.956,0.404,7112.971,7112.861174610611,28.0,0.21
18,GFL_PL_780_11_07_ptmaps15_01.dat,GFL_PL_780_11_07_MAP,1,7112.303,7113.95,0.407,7112.973,7112.902352385912,28.0,0.21
19,GFL_PL_780_11_07_ptmaps16_01.dat,GFL_PL_780_11_07_MAP,1,7112.289,7113.953,0.417,7112.982,7112.8798778559485,29.0,0.22
20,GFL_PL_780_11_07_ptmaps17_01.dat,GFL_PL_780_11_07_MAP,1,7112.305,7113.971,0.422,7113.007,7112.919959150445,29.0,0.23
21,GFL_PL_780_11_07_ptmaps18_01.dat,GFL_PL_780_11_07_MAP,1,7112.299,7113.946,0.42,7112.991,7112.894026807161,29.0,0.22
22,GFL_PL_780_11_07_ptmaps19_01.dat,GFL_PL_780_11_07_MAP,1,7112.297,7113.951,0.41,7112.975,7112.871033790858,28.0,0.21
24,GFL_PL_780_11_07_ptmaps20_01.dat,GFL_PL_780_11_07_MAP,1,7112.309,7113.972,0.476,7113.1,7113.0333153632,33.0,0.28
29,GFL_PL_780_11_07_ptmaps2_01.dat,GFL_PL_780_11_07_MAP,1,7112.332,7113.896,0.416,7112.983,7112.9113095190805,27.0,0.22
30,GFL_PL_780_11_07_ptmaps3_01.dat,GFL_PL_780_11_07_MAP,1,7112.338,7113.987,0.409,7113.012,7112.907880484379,28.0,0.23
31,GFL_PL_780_11_07_ptmaps4_01.dat,GFL_PL_780_11_07_MAP,1,7112.326,7113.978,0.417,7113.016,7112.939303491969,29.0,0.23
32,GFL_PL_780_11_07_ptmaps5_01.dat,GFL_PL_780_11_07_MAP,1,7112.326,7113.977,0.412,7113.006,7112.911915647534,28.0,0.23
33,GFL_PL_780_11_07_ptmaps6_01.dat,GFL_PL_780_11_07_MAP,1,7112.332,7113.988,0.428,7113.041,7112.9547570404075,30.0,0.25
34,GFL_PL_780_11_07_ptmaps7_01.dat,GFL_PL_780_11_07_MAP,1,7112.33,7113.999,0.481,7113.133,7113.057135234469,34.0,0.29
35,GFL_PL_780_11_07_ptmaps8_01.dat,GFL_PL_780_11_07_MAP,1,7112.332,7113.962,0.411,7113.002,7112.908532356041,28.0,0.23
36,GFL_PL_780_11_07_ptmaps9_01.dat,GFL_PL_780_11_07_MAP,1,7112.327,7113.969,0.403,7112.99,7112.901750889836,28.0,0.22
37,780_11_07_50prct_long_01.dat,GFL_PL_780_11_07,1,7112.294,7113.965,0.389,7112.944,7112.845614872115,27.0,0.2
38,780_11_07_50prct_long_02.dat,GFL_PL_780_11_07,1,7112.261,7113.922,0.404,7112.933,7112.8277849538945,28.0,0.19
39,780_11_07_100prct_long_01.dat,GFL_PL_780_11_07,1,7112.306,7113.98,0.412,7112.995,7112.894845564873,29.0,0.22
40,780_11_07_100prct_long_02.dat,GFL_PL_780_11_07,1,7112.294,7113.978,0.415,7112.993,7112.886611765134,29.0,0.22
41,GFL_08_01_CORE_pt1_01.dat,GFL_08_01_CORE,1,7112.266,7113.919,0.388,7112.908,7112.797306880205,27.0,0.18
44,GFL_08_01_CORE_pt4_01.dat,GFL_08_01_CORE,1,7112.258,7114.019,0.418,7112.994,7112.928940858165,31.0,0.22
45,GFL_08_01_CORE_pt5_01.dat,GFL_08_01_CORE,1,7112.27,7113.928,0.395,7112.924,7112.843778302329,27.0,0.19
50,GFL_08_01_POI2_01.dat,GFL_08_01,1,7112.309,7113.97,0.4,7112.974,7112.847034293084,28.0,0.21
51,GFL_08_01_POI3_01.dat,GFL_08_01,1,7112.335,7114.003,0.414,7113.025,7112.893050575259,29.0,0.24
52,GFL_08_01_POI4_01.dat,GFL_08_01,1,7112.299,7113.979,0.397,7112.965,7112.853021681824,28.0,0.21
53,GFL_08_01_POI5_01.dat,GFL_08_01,1,7112.2,7114.023,0.0,7112.2,7108.904150398278,0.0,0.0
54,GFL_DR21_01_06_pt1_01.dat,GFL_DR21_01_06,1,7112.258,7113.904,0.381,7112.885,7112.7894476414895,26.0,0.17
55,GFL_DR21_01_06_pt2_01.dat,GFL_DR21_01_06,1,7112.268,7113.929,0.379,7112.898,7112.78917237321,26.0,0.17
56,GFL_DR21_01_06_pt3_01.dat,GFL_DR21_01_06,1,7112.266,7113.916,0.386,7112.902,7112.812776512715,26.0,0.18
57,GFL_DR21_01_06_pt4_01.dat,GFL_DR21_01_06,1,7112.293,7113.992,0.423,7113.012,7112.931411600732,30.0,0.23
58,GFL_DR22_02_03_pt1_01.dat,GFL_DR22_02_03,1,7112.274,7113.95,0.445,7113.02,7112.914916489744,31.0,0.23
60,GFL_DR22_02_03_pt3_01.dat,GFL_DR22_02_03,1,7112.264,7113.935,0.447,7113.011,7112.888678621368,31.0,0.23
62,GFL_DR22_02_03_pt5_01.dat,GFL_DR22_02_03,1,7112.276,7113.948,0.446,7113.022,7112.941922535432,31.0,0.24
63,DR08-02_Fe-pt1_01.dat,DR_08_02,1,7112.4,7114.088,0.43,7113.126,7112.990093482267,30.0,0.29
64,DR08-02_Fe-pt2_01.dat,DR_08_02,1,7112.4,7114.097,0.424,7113.12,7112.990360219763,30.0,0.29
65,DR08-02_Fe-pt3_01.dat,DR_08_02,1,7112.4,7114.109,0.431,7113.136,7112.989293588063,31.0,0.3
66,DR08-02_Fe-pt4_01.dat,DR_08_02,1,7112.4,7114.114,0.434,7113.143,7113.019526776525,31.0,0.3
67,DR08-02_Fe-pt5_01.dat,DR_08_02,1,7112.4,7114.105,0.448,7113.164,7113.034048566955,32.0,0.31
68,DR17_04_02_POI1_01.dat,MAY15-DR17-04-02,1,7112.355,7114.113,0.512,7113.256,7113.092687847573,39.0,0.36
69,DR17_04_02_POI2_01.dat,MAY15-DR17-04-02,1,7112.371,7114.12,0.516,7113.273,7113.108861873697,39.0,0.37
70,DR17_04_02_POI3_01.dat,MAY15-DR17-04-02,1,7112.367,7114.118,0.516,7113.271,7113.129632561013,39.0,0.37
71,DR17_04_02_POI4_01.dat,MAY15-DR17-04-02,1,7112.374,7114.128,0.509,7113.266,7113.107055537499,39.0,0.37
72,DR13-01-01_POI1_01.dat,MAY15-DR13-01-01,1,7112.32,7114.028,0.43,7113.054,7112.9164700681395,31.0,0.25
73,DR13-01-01_POI2_01.dat,MAY15-DR13-01-01,1,7112.317,7114.025,0.434,7113.058,7112.927533416115,31.0,0.25
74,DR13-01-01_POI3_01.dat,MAY15-DR13-01-01,1,7112.312,7114.029,0.444,7113.075,7112.936632765604,32.0,0.26
75,DR13-01-01_POI4_01.dat,MAY15-DR13-01-01,1,7112.338,7114.029,0.438,7113.079,7112.962406322129,31.0,0.27
76,DR13-01-01_POI5_01.dat,MAY15-DR13-01-01,1,7112.339,7114.026,0.417,7113.043,7112.910482514344,29.0,0.25
79,DR07-02-07_POI4_01.dat,MAY02-DR07_02_07,1,7112.318,7114.023,0.469,7113.117,7113.005445996647,34.0,0.29
80,DR07-02-07_POI6_01.dat,MAY02-DR07_02_07,1,7112.323,7114.045,0.426,7113.057,7112.899826854813,31.0,0.25
81,DR07-02-07_POI7_01.dat,MAY02-DR07_02_07,1,7112.326,7114.034,0.435,7113.069,7112.917242211994,31.0,0.26
82,DR07-02-07_POI8_01.dat,MAY02-DR07_02_07,1,7112.329,7114.041,0.431,7113.067,7112.911118872109,31.0,0.26
83,DR07-02-07_POI9_01.dat,MAY02-DR07_02_07,1,7112.336,7114.045,0.442,7113.091,7112.983429646496,32.0,0.27
84,DR06-02-01-pt1_01.dat,DR06_02_01,1,7112.287,7113.997,0.489,7113.123,7113.00649898614,36.0,0.29
85,DR06-02-01-pt1_02.dat,DR06_02_01,1,7112.289,7114.012,0.484,7113.123,7113.010156841952,35.0,0.29
86,DR06-02-01-pt2_01.dat,DR06_02_01,1,7112.305,7114.021,0.484,7113.135,7113.01875912195,35.0,0.3
87,DR06-02-01-pt2_02.dat,DR06_02_01,1,7112.288,7114.002,0.486,7113.121,7112.999372816299,35.0,0.29
89,DR06-02-01_1_POI1_01.dat,DR06_02_01,1,7112.302,7114.008,0.469,7113.102,7112.9699108494315,34.0,0.28
90,DR03-02_Femaptest_POI1_01.dat,DR03_02,1,7112.4,7114.073,0.416,7113.097,7112.985215441404,29.0,0.27
91,DR03-02_Femaptest_POI2_01.dat,DR03_02,1,7112.4,7114.095,0.421,7113.114,7112.972656432785,30.0,0.28
92,DR03-02_Femaptest_POI3_01.dat,DR03_02,1,7112.4,7114.092,0.418,7113.108,7112.9758696578465,29.0,0.28
94,DR04-06-pt1_01.dat,MAY01-DR04-06,1,7112.354,7114.025,0.394,7113.012,7112.919218429333,27.0,0.23
95,DR04-06-pt2_01.dat,MAY01-DR04-06,1,7112.361,7114.018,0.396,7113.017,7112.888827664488,27.0,0.23
96,DR04-06-pt3_01.dat,MAY01-DR04-06,1,7112.351,7114.007,0.395,7113.006,7112.8915560899695,27.0,0.23
97,DR05-04_Femaptest_POI1_01.dat,DR05_04,1,7112.4,7114.099,0.438,7113.144,7113.014655276171,31.0,0.3
98,DR05-04_Femaptest_POI2_01.dat,DR05_04,1,7112.4,7114.11,0.44,7113.152,7113.032474480044,31.0,0.3
99,DR05-04_Femaptest_POI3_01.dat,DR05_04,1,7112.4,7114.101,0.445,7113.157,7113.018049972265,32.0,0.31
106,DR090105a_3_POI7_01.dat,DR09_01_05,1,7112.4,7114.2,0.599,7113.478,7113.2977664727805,51.0,0.51
